Repository: lauren-walters/alab-pipeline

# A-Lab Experiments Dashboard

Complete pipeline for MongoDB → Parquet → Dashboard visualization.

```
┌─────────────────────────────────────────────────────────────────┐
│ Data Product Configuration │
│ (YAML/JSON defining: filters, schema, analyses, metadata) │
└─────────────────────────────────────────────────────────────────┘
↓
┌─────────────────────────────────────────────────────────────────┐
│ Step 1: Project Selection │
│ • Read MongoDB │
│ • Filter by experiment_filter criteria │
│ • Store selected experiments list │
└─────────────────────────────────────────────────────────────────┘
↓
┌─────────────────────────────────────────────────────────────────┐
│ Step 2: Data Transformation │
│ • mongodb_to_parquet.py (filtered subset) │
│ • Validate with Pydantic schema │
│ • Output: product_name/\*.parquet │
└─────────────────────────────────────────────────────────────────┘
↓
┌─────────────────────────────────────────────────────────────────┐
│ Step 3: Analysis Pipeline (Configurable) │
│ • Load analyses from config │
│ • Run each analyzer: xrd_dara.py, powder_stats.py, etc. │
│ • Each writes results to parquet │
│ • Validate output schemas │
└─────────────────────────────────────────────────────────────────┘
↓
┌─────────────────────────────────────────────────────────────────┐
│ Step 4: S3 OpenData Upload │
│ • Upload parquet files directly to S3 │
│ • Embed metadata in Arrow schema │
│ • Available at s3://materialsproject-contribs │
└─────────────────────────────────────────────────────────────────┘
↓
┌─────────────────────────────────────────────────────────────────┐

# DARA XRD Analysis

Automated XRD phase identification and Rietveld refinement using [DARA](https://github.com/idocx/dara).

## Quick Start

```bash

# From project root:
./run_analysis.sh                      # Incremental (skip existing)
./run_analysis.sh --limit 10           # Test with 10 experiments
./run_analysis.sh --experiment NSC_249 # Single experiment
./run_analysis.sh --all                # Rerun all experiments
./run_analysis.sh --all --limit 20     # Rerun first 20 only
./run_analysis.sh --workers 4          # Parallel processing
./run_analysis.sh --export-only        # Consolidate JSON → Parquet only
```

## Output

**JSON results** (per experiment): `results/<experiment>_result.json` (includes success AND failures)

**Parquet files** (aggregated): `../parquet/`

- `xrd_refinements.parquet` - All experiments (success=True/False, error, error_type, Rwp, num_phases)
- `xrd_phases.parquet` - Individual phases from successful analyses only

**Note:** Failed analyses are included in `xrd_refinements.parquet` with `success=False`. Query failures with: `df[df['success'] == False]`

## Files

| File                | Purpose                              |
| ------------------- | ------------------------------------ |
| `analyze_single.py` | Single experiment analysis (CLI)     |
| `analyze_batch.py`  | Batch processing with Parquet export |
| `xrd_utils.py`      | Shared utilities and primitives      |

## Result Schema

**Success:**

```json
{
  "experiment_name": "NSC_249",
  "success": true,
  "rwp": 12.04,
  "num_phases": 3,
  "phases": [
    {
      "phase_name": "Na3Zr2Si2PO12_...",
      "spacegroup": "R-3c",
      "weight_fraction": 0.45
    }
  ]
}
```

**Failure:**

```json
{
  "experiment_name": "NSC_145",
  "success": false,
  "error": "No peaks are detected in the pattern.",
  "error_type": "no_peaks_detected"
}
```

**Error types:** `no_peaks_detected`, `cif_download`, `timeout`, `no_chemical_system`, `dara_internal_error`, `analysis_error`

## Design Decisions

| Question                             | Decision                                                                                                    |
| ------------------------------------ | ----------------------------------------------------------------------------------------------------------- |
| Filter low-quality patterns?         | No pre-filter. Flag post-analysis via `Rwp > 30%`                                                           |
| Only completed experiments?          | Yes, failed experiments have incomplete XRD                                                                 |
| Store failures in Parquet?           | Yes. `xrd_refinements` includes all (success + failures). Dashboard shows friendly failure messages.        |
| Handle partial CIF downloads?        | CIF cache tracks download attempts. Re-download if <3 attempts and incomplete. Metadata: `_cache_meta.json` |
| Retry failed analyses automatically? | No. Use `--all` flag or delete JSON result file to re-trigger                                               |
| Parallel experiment logs?            | Prefix all logs with `[experiment_name]` for clarity                                                        |
| Single-phase weight fraction?        | Dashboard shows 100% for single phase (by definition all crystalline content)                               |

File: data/xrd_creation/batch_analysis.log (part 1 of 30)
2025-12-06 11:43:02,233 - INFO - ============================================================
2025-12-06 11:43:02,233 - INFO - DARA XRD Batch Analysis
2025-12-06 11:43:02,233 - INFO - ============================================================
2025-12-06 11:43:02,309 - INFO - Total experiments: 576, Completed: 576
2025-12-06 11:43:02,309 - INFO - Already analyzed: 1, To analyze: 575
2025-12-06 11:43:02,309 - INFO - Limited to first 10 experiments
2025-12-06 11:43:02,309 - INFO - Estimated time: 8 minutes (0.1 hours)
2025-12-06 11:43:02,309 - INFO - 
2025-12-06 11:43:02,318 - INFO - ============================================================
2025-12-06 11:43:02,319 - INFO - DARA XRD Analysis: NSC_136
2025-12-06 11:43:02,319 - INFO - Mode: phase_search
2025-12-06 11:43:02,319 - INFO - ============================================================
2025-12-06 11:43:02,319 - INFO - 
[1/4] Loading experiment data from Parquet...
2025-12-06 11:43:02,386 - INFO -   ✓ Loaded 8301 XRD data points
2025-12-06 11:43:02,386 - INFO -   ✓ Target formula: Na1.1Hf2.0(PO4)3.0
2025-12-06 11:43:02,386 - INFO -   ✓ Chemical system: Hf-Na-O-P
2025-12-06 11:43:02,386 - INFO -   ✓ Elements: ['P', 'O', 'Na', 'Hf']
2025-12-06 11:43:02,386 - INFO - 
[2/4] Exporting XRD pattern to XY format...
2025-12-06 11:43:02,464 - INFO - Exported 8301 points to /Users/silen/Downloads/A-Lab_Samples/data/xrd_creation/results/NSC_136.xy
2025-12-06 11:43:02,464 - INFO -   ✓ Saved to /Users/silen/Downloads/A-Lab_Samples/data/xrd_creation/results/NSC_136.xy
2025-12-06 11:43:02,464 - INFO - 
[3/4] Getting reference CIF structures...
2025-12-06 11:43:56,432 - INFO - ============================================================
2025-12-06 11:43:56,432 - INFO - DARA XRD Batch Analysis
2025-12-06 11:43:56,432 - INFO - ============================================================
2025-12-06 11:43:56,506 - INFO - Total experiments: 576, Completed: 576
2025-12-06 11:43:56,506 - INFO - Already analyzed: 1, To analyze: 575
2025-12-06 11:43:56,506 - INFO - Limited to first 10 experiments
2025-12-06 11:43:56,506 - INFO - Estimated time: 2 minutes (0.0 hours)
2025-12-06 11:43:56,506 - INFO - 
2025-12-06 11:43:56,506 - INFO - Running with 3 parallel workers
2025-12-06 11:43:56,740 - INFO - ============================================================
2025-12-06 11:43:56,740 - INFO - DARA XRD Analysis: NSC_136
2025-12-06 11:43:56,741 - INFO - Mode: phase_search
2025-12-06 11:43:56,741 - INFO - ============================================================
2025-12-06 11:43:56,741 - INFO - 
[1/4] Loading experiment data from Parquet...
2025-12-06 11:43:56,748 - INFO - ============================================================
2025-12-06 11:43:56,748 - INFO - DARA XRD Analysis: NSC_137
2025-12-06 11:43:56,748 - INFO - Mode: phase_search
2025-12-06 11:43:56,748 - INFO - ============================================================
2025-12-06 11:43:56,748 - INFO - 
[1/4] Loading experiment data from Parquet...
2025-12-06 11:43:56,749 - INFO - ============================================================
2025-12-06 11:43:56,749 - INFO - DARA XRD Analysis: NSC_138
2025-12-06 11:43:56,749 - INFO - Mode: phase_search
2025-12-06 11:43:56,749 - INFO - ============================================================
2025-12-06 11:43:56,749 - INFO - 
[1/4] Loading experiment data from Parquet...
2025-12-06 11:43:56,961 - INFO -   ✓ Loaded 8301 XRD data points
2025-12-06 11:43:56,962 - INFO -   ✓ Target formula: Na1.1Hf2.0(PO4)3.0
2025-12-06 11:43:56,962 - INFO -   ✓ Chemical system: Hf-Na-O-P
2025-12-06 11:43:56,962 - INFO -   ✓ Elements: ['P', 'O', 'Na', 'Hf']
2025-12-06 11:43:56,962 - INFO - 
[2/4] Exporting XRD pattern to XY format...
2025-12-06 11:43:56,964 - INFO -   ✓ Loaded 8301 XRD data points
2025-12-06 11:43:56,964 - INFO -   ✓ Target formula: Na0.55Ta2.0(PO4)3.0
2025-12-06 11:43:56,964 - INFO -   ✓ Chemical system: Na-O-P-Ta
2025-12-06 11:43:56,964 - INFO -   ✓ Elements: ['P', 'O', 'Na', 'Ta']
2025-12-06 11:43:56,964 - INFO - 
[2/4] Exporting XRD pattern to XY format...
2025-12-06 11:43:56,964 - INFO -   ✓ Loaded 8301 XRD data points
2025-12-06 11:43:56,964 - INFO -   ✓ Target formula: Na3.3Sc2.0(PO4)3.0
2025-12-06 11:43:56,964 - INFO -   ✓ Chemical system: Na-O-P-Sc
2025-12-06 11:43:56,964 - INFO -   ✓ Elements: ['P', 'O', 'Na', 'Sc']
2025-12-06 11:43:56,964 - INFO - 
[2/4] Exporting XRD pattern to XY format...
2025-12-06 11:43:57,039 - INFO - Exported 8301 points to /Users/silen/Downloads/A-Lab_Samples/data/xrd_creation/results/NSC_137.xy
2025-12-06 11:43:57,039 - INFO -   ✓ Saved to /Users/silen/Downloads/A-Lab_Samples/data/xrd_creation/results/NSC_137.xy
2025-12-06 11:43:57,039 - INFO - 
[3/4] Getting reference CIF structures...
2025-12-06 11:43:57,040 - INFO - Exported 8301 points to /Users/silen/Downloads/A-Lab_Samples/data/xrd_creation/results/NSC_136.xy
2025-12-06 11:43:57,040 - INFO -   ✓ Saved to /Users/silen/Downloads/A-Lab_Samples/data/xrd_creation/results/NSC_136.xy
2025-12-06 11:43:57,040 - INFO - 
[3/4] Getting reference CIF structures...
2025-12-06 11:43:57,043 - INFO - Exported 8301 points to /Users/silen/Downloads/A-Lab_Samples/data/xrd_creation/results/NSC_138.xy
2025-12-06 11:43:57,044 - INFO -   ✓ Saved to /Users/silen/Downloads/A-Lab_Samples/data/xrd_creation/results/NSC_138.xy
2025-12-06 11:43:57,044 - INFO - 
[3/4] Getting reference CIF structures...
2025-12-06 11:43:59,509 - INFO - Downloading CIFs for Na-O-P-Ta from COD...
2025-12-06 11:43:59,509 - INFO - Downloading CIFs for Na-O-P-Sc from COD...
2025-12-06 11:43:59,509 - INFO - Downloading CIFs for Hf-Na-O-P from COD...
2025-12-06 11:44:05,324 - INFO - Downloaded 47 CIF files
2025-12-06 11:44:05,327 - INFO -   ✓ Found 47 reference structures
2025-12-06 11:44:05,327 - INFO - 
[4/4] Running DARA phase_search...
2025-12-06 11:44:05,327 - INFO -   This may take 1-5 minutes...
2025-12-06 11:44:05,327 - INFO - Running phase search with 47 reference phases...
2025-12-06 11:44:05,327 - INFO -   Pattern: /Users/silen/Downloads/A-Lab_Samples/data/xrd_creation/results/NSC_136.xy
2025-12-06 11:44:05,327 - INFO -   2θ range: 10° - 80°
2025-12-06 11:44:05,483 - INFO - Downloaded 54 CIF files
2025-12-06 11:44:05,486 - INFO -   ✓ Found 54 reference structures
2025-12-06 11:44:05,486 - INFO - 
[4/4] Running DARA phase_search...
2025-12-06 11:44:05,487 - INFO -   This may take 1-5 minutes...
2025-12-06 11:44:05,487 - INFO - Running phase search with 54 reference phases...
2025-12-06 11:44:05,487 - INFO -   Pattern: /Users/silen/Downloads/A-Lab_Samples/data/xrd_creation/results/NSC_138.xy
2025-12-06 11:44:05,487 - INFO -   2θ range: 10° - 80°
2025-12-06 11:44:05,886 - INFO - Downloaded 67 CIF files
2025-12-06 11:44:05,889 - INFO -   ✓ Found 67 reference structures
2025-12-06 11:44:05,889 - INFO - 
[4/4] Running DARA phase_search...
2025-12-06 11:44:05,889 - INFO -   This may take 1-5 minutes...
2025-12-06 11:44:05,889 - INFO - Running phase search with 67 reference phases...
2025-12-06 11:44:05,889 - INFO -   Pattern: /Users/silen/Downloads/A-Lab_Samples/data/xrd_creation/results/NSC_137.xy
2025-12-06 11:44:05,889 - INFO -   2θ range: 10° - 80°
2025-12-06 11:45:43,500 - INFO - 
============================================================
2025-12-06 11:45:43,501 - INFO - ✓ ANALYSIS COMPLETE
2025-12-06 11:45:43,501 - INFO - ============================================================
2025-12-06 11:45:43,501 - INFO -   Rwp: 6.69%
2025-12-06 11:45:43,501 - INFO -   Rp:  5.20%
2025-12-06 11:45:43,501 - INFO -   Phases identified: 1
2025-12-06 11:45:43,501 - INFO -     1. Na17.994Sc12P18O72_167_(cod_1539810)-None
2025-12-06 11:45:43,501 - INFO -        Spacegroup: R-32/c
2025-12-06 11:45:43,501 - INFO -        Weight fraction: 47.0%
2025-12-06 11:45:43,502 - INFO - 
📄 Results saved to: /Users/silen/Downloads/A-Lab_Samples/data/xrd_creation/results/NSC_138_result.json
2025-12-06 11:45:43,502 - INFO - ============================================================
2025-12-06 11:45:43,502 - INFO - DARA XRD Analysis: NSC_139
2025-12-06 11:45:43,502 - INFO - Mode: phase_search
2025-12-06 11:45:43,502 - INFO - ============================================================
2025-12-06 11:45:43,502 - INFO - 
[1/4] Loading experiment data from Parquet...
2025-12-06 11:45:43,571 - INFO -   ✓ Loaded 8301 XRD data points
2025-12-06 11:45:43,571 - INFO -   ✓ Target formula: Na0.55Nb2.0(PO4)3.0
2025-12-06 11:45:43,571 - INFO -   ✓ Chemical system: Na-Nb-O-P
2025-12-06 11:45:43,571 - INFO -   ✓ Elements: ['P', 'O', 'Na', 'Nb']
2025-12-06 11:45:43,571 - INFO - 
[2/4] Exporting XRD pattern to XY format...
2025-12-06 11:45:43,659 - INFO - Exported 8301 points to /Users/silen/Downloads/A-Lab_Samples/data/xrd_creation/results/NSC_139.xy
2025-12-06 11:45:43,660 - INFO -   ✓ Saved to /Users/silen/Downloads/A-Lab_Samples/data/xrd_creation/results/NSC_139.xy
2025-12-06 11:45:43,660 - INFO - 
[3/4] Getting reference CIF structures...
2025-12-06 11:45:43,660 - INFO - Downloading CIFs for Na-Nb-O-P from COD...
2025-12-06 11:45:50,245 - ERROR -   ✗ DARA analysis failed: 'float' object is not subscriptable
2025-12-06 11:45:50,247 - INFO - ============================================================
2025-12-06 11:45:50,247 - INFO - DARA XRD Analysis: NSC_140
2025-12-06 11:45:50,247 - INFO - Mode: phase_search
2025-12-06 11:45:50,247 - INFO - ============================================================
2025-12-06 11:45:50,247 - INFO - 
[1/4] Loading experiment data from Parquet...
2025-12-06 11:45:50,291 - INFO -   ✓ Loaded 8301 XRD data points
2025-12-06 11:45:50,291 - INFO -   ✓ Target formula: Na5.5Mg2.0(PO4)3.0
2025-12-06 11:45:50,291 - INFO -   ✓ Chemical system: Mg-Na-O-P
2025-12-06 11:45:50,291 - INFO -   ✓ Elements: ['P', 'O', 'Na', 'Mg']
2025-12-06 11:45:50,291 - INFO - 
[2/4] Exporting XRD pattern to XY format...
2025-12-06 11:45:50,369 - INFO - Exported 8301 points to /Users/silen/Downloads/A-Lab_Samples/data/xrd_creation/results/NSC_140.xy
2025-12-06 11:45:50,369 - INFO -   ✓ Saved to /Users/silen/Downloads/A-Lab_Samples/data/xrd_creation/results/NSC_140.xy
2025-12-06 11:45:50,369 - INFO - 
[3/4] Getting reference CIF structures...
2025-12-06 11:45:50,369 - INFO - Downloading CIFs for Mg-Na-O-P from COD...
2025-12-06 11:45:51,507 - INFO - Downloaded 100 CIF files
2025-12-06 11:45:51,510 - INFO -   ✓ Found 100 reference structures
2025-12-06 11:45:51,510 - INFO - 
[4/4] Running DARA phase_search...
2025-12-06 11:45:51,510 - INFO -   This may take 1-5 minutes...
2025-12-06 11:45:51,510 - INFO - Running phase search with 100 reference phases...
2025-12-06 11:45:51,511 - INFO -   Pattern: /Users/silen/Downloads/A-Lab_Samples/data/xrd_creation/results/NSC_139.xy
2025-12-06 11:45:51,511 - INFO -   2θ range: 10° - 80°
2025-12-06 11:45:56,308 - INFO - Downloaded 60 CIF files
2025-12-06 11:45:56,313 - INFO -   ✓ Found 60 reference structures
2025-12-06 11:45:56,313 - INFO - 
[4/4] Running DARA phase_search...
2025-12-06 11:45:56,313 - INFO -   This may take 1-5 minutes...
2025-12-06 11:45:56,313 - INFO - Running phase search with 60 reference phases...
2025-12-06 11:45:56,313 - INFO -   Pattern: /Users/silen/Downloads/A-Lab_Samples/data/xrd_creation/results/NSC_140.xy
2025-12-06 11:45:56,313 - INFO -   2θ range: 10° - 80°
2025-12-06 11:46:44,783 - INFO - 
============================================================
2025-12-06 11:46:44,783 - INFO - ✓ ANALYSIS COMPLETE
2025-12-06 11:46:44,783 - INFO - ============================================================
2025-12-06 11:46:44,783 - INFO -   Rwp: 10.85%
2025-12-06 11:46:44,784 - INFO -   Rp:  7.61%
2025-12-06 11:46:44,784 - INFO -   Phases identified: 1
2025-12-06 11:46:44,784 - INFO -     1. NbPO5_85_(cod_1517722)-24
2025-12-06 11:46:44,784 - INFO -        Spacegroup: P4/n
2025-12-06 11:46:44,784 - INFO -        Weight fraction: 28.4%
2025-12-06 11:46:44,784 - INFO - 
📄 Results saved to: /Users/silen/Downloads/A-Lab_Samples/data/xrd_creation/results/NSC_139_result.json
2025-12-06 11:46:44,785 - INFO - ============================================================
2025-12-06 11:46:44,785 - INFO - DARA XRD Analysis: NSC_141
2025-12-06 11:46:44,785 - INFO - Mode: phase_search
2025-12-06 11:46:44,785 - INFO - ============================================================
2025-12-06 11:46:44,785 - INFO - 
[1/4] Loading experiment data from Parquet...
2025-12-06 11:46:44,828 - INFO -   ✓ Loaded 8301 XRD data points
2025-12-06 11:46:44,828 - INFO -   ✓ Target formula: Na1.1Ti2.0(PO4)3.0
2025-12-06 11:46:44,828 - INFO -   ✓ Chemical system: Na-O-P-Ti
2025-12-06 11:46:44,828 - INFO -   ✓ Elements: ['P', 'O', 'Na', 'Ti']
2025-12-06 11:46:44,828 - INFO - 
[2/4] Exporting XRD pattern to XY format...
2025-12-06 11:46:44,972 - INFO - Exported 8301 points to /Users/silen/Downloads/A-Lab_Samples/data/xrd_creation/results/NSC_141.xy
2025-12-06 11:46:44,972 - INFO -   ✓ Saved to /Users/silen/Downloads/A-Lab_Samples/data/xrd_creation/results/NSC_141.xy
2025-12-06 11:46:44,972 - INFO - 
[3/4] Getting reference CIF structures...
2025-12-06 11:46:44,973 - INFO - Downloading CIFs for Na-O-P-Ti from COD...
2025-12-06 11:46:52,045 - INFO - Downloaded 103 CIF files
2025-12-06 11:46:52,049 - INFO -   ✓ Found 103 reference structures
2025-12-06 11:46:52,049 - INFO - 
[4/4] Running DARA phase_search...
2025-12-06 11:46:52,049 - INFO -   This may take 1-5 minutes...
2025-12-06 11:46:52,049 - INFO - Running phase search with 103 reference phases...
2025-12-06 11:46:52,049 - INFO -   Pattern: /Users/silen/Downloads/A-Lab_Samples/data/xrd_creation/results/NSC_141.xy
2025-12-06 11:46:52,049 - INFO -   2θ range: 10° - 80°
2025-12-06 11:48:33,858 - INFO - 
============================================================
2025-12-06 11:48:33,858 - INFO - ✓ ANALYSIS COMPLETE
2025-12-06 11:48:33,858 - INFO - ============================================================
2025-12-06 11:48:33,858 - INFO -   Rwp: 5.56%
2025-12-06 11:48:33,858 - INFO -   Rp:  4.57%
2025-12-06 11:48:33,858 - INFO -   Phases identified: 2
2025-12-06 11:48:33,858 - INFO -     1. NaTi2(PO4)3_167_(cod_1530649)-0
2025-12-06 11:48:33,858 - INFO -        Spacegroup: R-32/c
2025-12-06 11:48:33,858 - INFO -        Weight fraction: 35.5%
2025-12-06 11:48:33,858 - INFO -     2. TiO2_136_(cod_9007432)-10
2025-12-06 11:48:33,858 - INFO -        Spacegroup: P4_2/m2_1/n2/m
2025-12-06 11:48:33,858 - INFO -        Weight fraction: 1.7%
2025-12-06 11:48:33,859 - INFO - 
📄 Results saved to: /Users/silen/Downloads/A-Lab_Samples/data/xrd_creation/results/NSC_141_result.json
2025-12-06 11:48:33,859 - INFO - ============================================================
2025-12-06 11:48:33,859 - INFO - DARA XRD Analysis: NSC_142
2025-12-06 11:48:33,859 - INFO - Mode: phase_search
2025-12-06 11:48:33,859 - INFO - ============================================================
2025-12-06 11:48:33,859 - INFO - 
[1/4] Loading experiment data from Parquet...
2025-12-06 11:48:33,906 - INFO -   ✓ Loaded 8301 XRD data points
2025-12-06 11:48:33,906 - INFO -   ✓ Target formula: Na3.3In2.0(PO4)3.0
2025-12-06 11:48:33,906 - INFO -   ✓ Chemical system: In-Na-O-P
2025-12-06 11:48:33,906 - INFO -   ✓ Elements: ['P', 'O', 'Na', 'In']
2025-12-06 11:48:33,906 - INFO - 
[2/4] Exporting XRD pattern to XY format...
2025-12-06 11:48:33,992 - INFO - Exported 8301 points to /Users/silen/Downloads/A-Lab_Samples/data/xrd_creation/results/NSC_142.xy
2025-12-06 11:48:33,992 - INFO -   ✓ Saved to /Users/silen/Downloads/A-Lab_Samples/data/xrd_creation/results/NSC_142.xy
2025-12-06 11:48:33,992 - INFO - 
[3/4] Getting reference CIF structures...
2025-12-06 11:48:33,992 - INFO - Downloading CIFs for In-Na-O-P from COD...
2025-12-06 11:48:40,375 - INFO - Downloaded 61 CIF files
2025-12-06 11:48:40,379 - INFO -   ✓ Found 61 reference structures
2025-12-06 11:48:40,379 - INFO - 
[4/4] Running DARA phase_search...
2025-12-06 11:48:40,379 - INFO -   This may take 1-5 minutes...
2025-12-06 11:48:40,379 - INFO - Running phase search with 61 reference phases...
2025-12-06 11:48:40,379 - INFO -   Pattern: /Users/silen/Downloads/A-Lab_Samples/data/xrd_creation/results/NSC_142.xy
2025-12-06 11:48:40,379 - INFO -   2θ range: 10° - 80°
2025-12-06 11:48:52,649 - INFO - 
============================================================
2025-12-06 11:48:52,649 - INFO - ✓ ANALYSIS COMPLETE
2025-12-06 11:48:52,649 - INFO - ============================================================
2025-12-06 11:48:52,649 - INFO -   Rwp: 11.48%
2025-12-06 11:48:52,649 - INFO -   Rp:  9.20%
2025-12-06 11:48:52,649 - INFO -   Phases identified: 1
2025-12-06 11:48:52,649 - INFO -     1. TaPO5_11_(cod_1001681)-0
2025-12-06 11:48:52,649 - INFO -        Spacegroup: P12_1/c1
2025-12-06 11:48:52,649 - INFO -        Weight fraction: 17.9%
2025-12-06 11:48:52,649 - INFO - 
📄 Results saved to: /Users/silen/Downloads/A-Lab_Samples/data/xrd_creation/results/NSC_137_result.json
2025-12-06 11:48:52,650 - INFO - ============================================================
2025-12-06 11:48:52,650 - INFO - DARA XRD Analysis: NSC_143
2025-12-06 11:48:52,650 - INFO - Mode: phase_search
2025-12-06 11:48:52,650 - INFO - ============================================================
2025-12-06 11:48:52,650 - INFO - 
[1/4] Loading experiment data from Parquet...
2025-12-06 11:48:52,695 - INFO -   ✓ Loaded 8301 XRD data points
2025-12-06 11:48:52,695 - INFO -   ✓ Target formula: Na3.3Y2.0(PO4)3.0
2025-12-06 11:48:52,695 - INFO -   ✓ Chemical system: Na-O-P-Y
2025-12-06 11:48:52,695 - INFO -   ✓ Elements: ['P', 'O', 'Na', 'Y']
2025-12-06 11:48:52,695 - INFO - 
[2/4] Exporting XRD pattern to XY format...
2025-12-06 11:48:52,773 - INFO - Exported 8301 points to /Users/silen/Downloads/A-Lab_Samples/data/xrd_creation/results/NSC_143.xy
2025-12-06 11:48:52,773 - INFO -   ✓ Saved to /Users/silen/Downloads/A-Lab_Samples/data/xrd_creation/results/NSC_143.xy
2025-12-06 11:48:52,773 - INFO - 
[3/4] Getting reference CIF structures...
2025-12-06 11:48:52,774 - INFO - Downloading CIFs for Na-O-P-Y from COD...
2025-12-06 11:48:57,465 - INFO - Downloaded 51 CIF files
2025-12-06 11:48:57,468 - INFO -   ✓ Found 51 reference structures
2025-12-06 11:48:57,468 - INFO - 
[4/4] Running DARA phase_search...
2025-12-06 11:48:57,468 - INFO -   This may take 1-5 minutes...
2025-12-06 11:48:57,468 - INFO - Running phase search with 51 reference phases...
2025-12-06 11:48:57,468 - INFO -   Pattern: /Users/silen/Downloads/A-Lab_Samples/data/xrd_creation/results/NSC_143.xy
2025-12-06 11:48:57,468 - INFO -   2θ range: 10° - 80°
2025-12-06 11:50:04,490 - ERROR -   ✗ DARA analysis failed: 'float' object is not subscriptable
2025-12-06 11:50:04,491 - INFO - ============================================================
2025-12-06 11:50:04,491 - INFO - DARA XRD Analysis: NSC_145
2025-12-06 11:50:04,491 - INFO - Mode: phase_search
2025-12-06 11:50:04,491 - INFO - ============================================================
2025-12-06 11:50:04,491 - INFO - 
[1/4] Loading experiment data from Parquet...
2025-12-06 11:50:04,532 - INFO -   ✓ Loaded 8301 XRD data points
2025-12-06 11:50:04,533 - INFO -   ✓ Target formula: Na3.3Al2.0(PO4)3.0
2025-12-06 11:50:04,533 - INFO -   ✓ Chemical system: Al-Na-O-P
2025-12-06 11:50:04,533 - INFO -   ✓ Elements: ['P', 'O', 'Na', 'Al']
2025-12-06 11:50:04,533 - INFO - 
[2/4] Exporting XRD pattern to XY format...
2025-12-06 11:50:05,404 - INFO - Exported 8301 points to /Users/silen/Downloads/A-Lab_Samples/data/xrd_creation/results/NSC_145.xy
2025-12-06 11:50:05,407 - INFO -   ✓ Saved to /Users/silen/Downloads/A-Lab_Samples/data/xrd_creation/results/NSC_145.xy
2025-12-06 11:50:05,407 - INFO - 
[3/4] Getting reference CIF structures...
2025-12-06 11:50:05,408 - INFO - Downloading CIFs for Al-Na-O-P from COD...
2025-12-06 11:50:14,408 - INFO - Downloaded 105 CIF files
2025-12-06 11:50:14,412 - INFO -   ✓ Found 105 reference structures
2025-12-06 11:50:14,412 - INFO - 
[4/4] Running DARA phase_search...
2025-12-06 11:50:14,412 - INFO -   This may take 1-5 minutes...
2025-12-06 11:50:14,412 - INFO - Running phase search with 105 reference phases...
2025-12-06 11:50:14,412 - INFO -   Pattern: /Users/silen/Downloads/A-Lab_Samples/data/xrd_creation/results/NSC_145.xy
2025-12-06 11:50:14,412 - INFO -   2θ range: 10° - 80°
2025-12-06 11:50:17,956 - ERROR -   ✗ DARA analysis failed: No peaks are detected in the pattern.
2025-12-06 11:50:17,957 - INFO - ============================================================
2025-12-06 11:50:17,957 - INFO - DARA XRD Analysis: NSC_146
2025-12-06 11:50:17,957 - INFO - Mode: phase_search
2025-12-06 11:50:17,957 - INFO - ============================================================
2025-12-06 11:50:17,957 - INFO - 
[1/4] Loading experiment data from Parquet...
2025-12-06 11:50:17,995 - INFO -   ✓ Loaded 8301 XRD data points
2025-12-06 11:50:17,995 - INFO -   ✓ Target formula: Na5.5Zn2.0(PO4)3.0
2025-12-06 11:50:17,995 - INFO -   ✓ Chemical system: Na-O-P-Zn
2025-12-06 11:50:17,995 - INFO -   ✓ Elements: ['P', 'O', 'Na', 'Zn']
2025-12-06 11:50:17,995 - INFO - 
[2/4] Exporting XRD pattern to XY format...
2025-12-06 11:50:18,101 - INFO - Exported 8301 points to /Users/silen/Downloads/A-Lab_Samples/data/xrd_creation/results/NSC_146.xy
2025-12-06 11:50:18,101 - INFO -   ✓ Saved to /Users/silen/Downloads/A-Lab_Samples/data/xrd_creation/results/NSC_146.xy
2025-12-06 11:50:18,101 - INFO - 
[3/4] Getting reference CIF structures...
2025-12-06 11:50:18,101 - INFO - Downloading CIFs for Na-O-P-Zn from COD...
2025-12-06 11:50:25,033 - INFO - Downloaded 68 CIF files
2025-12-06 11:50:25,036 - INFO -   ✓ Found 68 reference structures
2025-12-06 11:50:25,036 - INFO - 
[4/4] Running DARA phase_search...
2025-12-06 11:50:25,037 - INFO -   This may take 1-5 minutes...
2025-12-06 11:50:25,037 - INFO - Running phase search with 68 reference phases...
2025-12-06 11:50:25,037 - INFO -   Pattern: /Users/silen/Downloads/A-Lab_Samples/data/xrd_creation/results/NSC_146.xy
2025-12-06 11:50:25,037 - INFO -   2θ range: 10° - 80°
2025-12-06 11:50:33,275 - ERROR -   ✗ DARA analysis failed: 'float' object is not subscriptable
2025-12-06 11:51:21,794 - ERROR -   ✗ DARA analysis failed: 'float' object is not subscriptable
2025-12-06 11:51:25,807 - ERROR -   ✗ DARA analysis failed: 'float' object is not subscriptable
2025-12-06 11:51:28,094 - INFO - 
2025-12-06 11:51:28,094 - INFO - Exporting results to Parquet...
2025-12-06 11:51:28,106 - INFO - ✓ Exported 5 refinements to xrd_refinements.parquet
2025-12-06 11:51:28,107 - INFO - ✓ Exported 6 phases to xrd_phases.parquet
2025-12-06 11:51:28,107 - INFO - 
2025-12-06 11:51:28,107 - INFO - ============================================================
2025-12-06 11:51:28,107 - INFO - BATCH ANALYSIS COMPLETE
2025-12-06 11:51:28,107 - INFO - ============================================================
2025-12-06 11:51:28,107 - INFO -   Total experiments: 10
2025-12-06 11:51:28,107 - INFO -   Successful: 4
2025-12-06 11:51:28,107 - INFO -   Failed: 6
2025-12-06 11:51:28,107 - INFO -   Success rate: 40.0%
2025-12-06 11:51:28,107 - INFO -   Elapsed time: 0:07:31.587495
2025-12-06 11:51:28,107 - INFO - ============================================================
2025-12-06 11:57:13,965 - INFO - ============================================================
2025-12-06 11:57:13,965 - INFO - DARA XRD Batch Analysis
2025-12-06 11:57:13,965 - INFO - ============================================================
2025-12-06 11:57:14,017 - INFO - Total experiments: 576, Completed: 576
2025-12-06 11:57:14,018 - INFO - Already analyzed: 5, To analyze: 571
2025-12-06 11:57:14,018 - INFO - Limited to first 10 experiments
2025-12-06 11:57:14,018 - INFO - Estimated time: 2 minutes (0.0 hours)
2025-12-06 11:57:14,018 - INFO - 
2025-12-06 11:57:14,018 - INFO - Running with 3 parallel workers
2025-12-06 11:57:14,248 - INFO - ============================================================
2025-12-06 11:57:14,248 - INFO - DARA XRD Analysis: NSC_136
2025-12-06 11:57:14,248 - INFO - Mode: phase_search
2025-12-06 11:57:14,248 - INFO - ============================================================
2025-12-06 11:57:14,248 - INFO - 
[1/4] Loading experiment data from Parquet...
2025-12-06 11:57:14,249 - INFO - ============================================================
2025-12-06 11:57:14,249 - INFO - DARA XRD Analysis: NSC_140
2025-12-06 11:57:14,249 - INFO - Mode: phase_search
2025-12-06 11:57:14,249 - INFO - ============================================================
2025-12-06 11:57:14,249 - INFO - 
[1/4] Loading experiment data from Parquet...
2025-12-06 11:57:14,250 - INFO - ============================================================
2025-12-06 11:57:14,250 - INFO - DARA XRD Analysis: NSC_142
2025-12-06 11:57:14,250 - INFO - Mode: phase_search
2025-12-06 11:57:14,250 - INFO - ============================================================
2025-12-06 11:57:14,250 - INFO - 
[1/4] Loading experiment data from Parquet...
2025-12-06 11:57:14,421 - INFO -   ✓ Loaded 8301 XRD data points
2025-12-06 11:57:14,421 - INFO -   ✓ Loaded 8301 XRD data points
2025-12-06 11:57:14,422 - INFO -   ✓ Target formula: Na1.1Hf2.0(PO4)3.0
2025-12-06 11:57:14,422 - INFO -   ✓ Target formula: Na3.3In2.0(PO4)3.0
2025-12-06 11:57:14,422 - INFO -   ✓ Chemical system: Hf-Na-O-P
2025-12-06 11:57:14,422 - INFO -   ✓ Chemical system: In-Na-O-P
2025-12-06 11:57:14,422 - INFO -   ✓ Elements: ['P', 'O', 'Na', 'Hf']
2025-12-06 11:57:14,422 - INFO -   ✓ Elements: ['P', 'O', 'Na', 'In']
2025-12-06 11:57:14,422 - INFO - 
[2/4] Exporting XRD pattern to XY format...
2025-12-06 11:57:14,422 - INFO - 
[2/4] Exporting XRD pattern to XY format...
2025-12-06 11:57:14,422 - INFO -   ✓ Loaded 8301 XRD data points
2025-12-06 11:57:14,422 - INFO -   ✓ Target formula: Na5.5Mg2.0(PO4)3.0
2025-12-06 11:57:14,422 - INFO -   ✓ Chemical system: Mg-Na-O-P
2025-12-06 11:57:14,422 - INFO -   ✓ Elements: ['P', 'O', 'Na', 'Mg']
2025-12-06 11:57:14,422 - INFO - 
[2/4] Exporting XRD pattern to XY format...
2025-12-06 11:57:14,499 - INFO - Exported 8301 points to /Users/silen/Downloads/A-Lab_Samples/data/xrd_creation/results/NSC_136.xy
2025-12-06 11:57:14,500 - INFO -   ✓ Saved to /Users/silen/Downloads/A-Lab_Samples/data/xrd_creation/results/NSC_136.xy
2025-12-06 11:57:14,500 - INFO - 
[3/4] Getting reference CIF structures...
2025-12-06 11:57:14,500 - INFO - Exported 8301 points to /Users/silen/Downloads/A-Lab_Samples/data/xrd_creation/results/NSC_142.xy
2025-12-06 11:57:14,500 - INFO -   ✓ Saved to /Users/silen/Downloads/A-Lab_Samples/data/xrd_creation/results/NSC_142.xy
2025-12-06 11:57:14,500 - INFO - 
[3/4] Getting reference CIF structures...
2025-12-06 11:57:14,504 - INFO - Exported 8301 points to /Users/silen/Downloads/A-Lab_Samples/data/xrd_creation/results/NSC_140.xy
2025-12-06 11:57:14,504 - INFO -   ✓ Saved to /Users/silen/Downloads/A-Lab_Samples/data/xrd_creation/results/NSC_140.xy
2025-12-06 11:57:14,504 - INFO - 
[3/4] Getting reference CIF structures...
2025-12-06 11:57:17,075 - INFO - Using 60 cached CIFs for Mg-Na-O-P
2025-12-06 11:57:17,075 - INFO - Using 47 cached CIFs for Hf-Na-O-P
2025-12-06 11:57:17,075 - INFO - Using 61 cached CIFs for In-Na-O-P
2025-12-06 11:57:17,075 - INFO -   ✓ Found 60 reference structures
2025-12-06 11:57:17,075 - INFO -   ✓ Found 47 reference structures
2025-12-06 11:57:17,075 - INFO - 
[4/4] Running DARA phase_search...
2025-12-06 11:57:17,075 - INFO - 
[4/4] Running DARA phase_search...
2025-12-06 11:57:17,075 - INFO -   ✓ Found 61 reference structures
2025-12-06 11:57:17,075 - INFO -   This may take 1-5 minutes...
2025-12-06 11:57:17,075 - INFO -   This may take 1-5 minutes...
2025-12-06 11:57:17,075 - INFO - 
[4/4] Running DARA phase_search...
2025-12-06 11:57:17,075 - INFO - Running phase search with 60 reference phases...
2025-12-06 11:57:17,075 - INFO - Running phase search with 47 reference phases...
2025-12-06 11:57:17,075 - INFO -   This may take 1-5 minutes...
2025-12-06 11:57:17,075 - INFO -   Pattern: /Users/silen/Downloads/A-Lab_Samples/data/xrd_creation/results/NSC_140.xy
2025-12-06 11:57:17,075 - INFO -   Pattern: /Users/silen/Downloads/A-Lab_Samples/data/xrd_creation/results/NSC_136.xy
2025-12-06 11:57:17,075 - INFO - Running phase search with 61 reference phases...
2025-12-06 11:57:17,075 - INFO -   2θ range: 10° - 80°
2025-12-06 11:57:17,075 - INFO -   2θ range: 10° - 80°
2025-12-06 11:57:17,075 - INFO -   Pattern: /Users/silen/Downloads/A-Lab_Samples/data/xrd_creation/results/NSC_142.xy
2025-12-06 11:57:17,075 - INFO -   2θ range: 10° - 80°
2025-12-06 11:58:29,454 - INFO - 
============================================================
2025-12-06 11:58:29,455 - INFO - ✓ ANALYSIS COMPLETE
2025-12-06 11:58:29,455 - INFO - ============================================================
2025-12-06 11:58:29,455 - INFO -   Rwp: 35.02%
2025-12-06 11:58:29,455 - INFO -   Rp:  26.22%
2025-12-06 11:58:29,455 - INFO -   Phases identified: 2
2025-12-06 11:58:29,455 - INFO -     1. P_123_(cod_1534547)-None
2025-12-06 11:58:29,455 - INFO -        Spacegroup: P4/m2/m2/m
2025-12-06 11:58:29,455 - INFO -        Weight fraction: 10.7%
2025-12-06 11:58:29,455 - INFO -     2. HfO2_14_(cod_9013470)-0
2025-12-06 11:58:29,455 - INFO -        Spacegroup: P12_1/c1
2025-12-06 11:58:29,455 - INFO -        Weight fraction: 3.5%
2025-12-06 11:58:29,455 - INFO - 
📄 Results saved to: /Users/silen/Downloads/A-Lab_Samples/data/xrd_creation/results/NSC_136_result.json
2025-12-06 11:58:29,455 - INFO - ============================================================
2025-12-06 11:58:29,456 - INFO - DARA XRD Analysis: NSC_143
2025-12-06 11:58:29,456 - INFO - Mode: phase_search
2025-12-06 11:58:29,456 - INFO - ============================================================
2025-12-06 11:58:29,456 - INFO - 
[1/4] Loading experiment data from Parquet...
2025-12-06 11:58:29,556 - INFO -   ✓ Loaded 8301 XRD data points
2025-12-06 11:58:29,556 - INFO -   ✓ Target formula: Na3.3Y2.0(PO4)3.0
2025-12-06 11:58:29,556 - INFO -   ✓ Chemical system: Na-O-P-Y
2025-12-06 11:58:29,556 - INFO -   ✓ Elements: ['P', 'O', 'Na', 'Y']
2025-12-06 11:58:29,556 - INFO - 
[2/4] Exporting XRD pattern to XY format...
2025-12-06 11:58:29,646 - INFO - Exported 8301 points to /Users/silen/Downloads/A-Lab_Samples/data/xrd_creation/results/NSC_143.xy
2025-12-06 11:58:29,647 - INFO -   ✓ Saved to /Users/silen/Downloads/A-Lab_Samples/data/xrd_creation/results/NSC_143.xy
2025-12-06 11:58:29,647 - INFO - 
[3/4] Getting reference CIF structures...
2025-12-06 11:58:29,647 - INFO - Using 51 cached CIFs for Na-O-P-Y
2025-12-06 11:58:29,647 - INFO -   ✓ Found 51 reference structures
2025-12-06 11:58:29,647 - INFO - 
[4/4] Running DARA phase_search...
2025-12-06 11:58:29,647 - INFO -   This may take 1-5 minutes...
2025-12-06 11:58:29,647 - INFO - Running phase search with 51 reference phases...
2025-12-06 11:58:29,647 - INFO -   Pattern: /Users/silen/Downloads/A-Lab_Samples/data/xrd_creation/results/NSC_143.xy
2025-12-06 11:58:29,647 - INFO -   2θ range: 10° - 80°
2025-12-06 11:59:34,654 - INFO - 
============================================================
2025-12-06 11:59:34,654 - INFO - ✓ ANALYSIS COMPLETE
2025-12-06 11:59:34,654 - INFO - ============================================================
2025-12-06 11:59:34,654 - INFO -   Rwp: 31.49%
2025-12-06 11:59:34,654 - INFO -   Rp:  23.70%
2025-12-06 11:59:34,654 - INFO -   Phases identified: 1
2025-12-06 11:59:34,654 - INFO -     1. In2PO5_2_(cod_1535394)-0
2025-12-06 11:59:34,654 - INFO -        Spacegroup: P-1
2025-12-06 11:59:34,654 - INFO -        Weight fraction: 3.6%
2025-12-06 11:59:34,655 - INFO - 
📄 Results saved to: /Users/silen/Downloads/A-Lab_Samples/data/xrd_creation/results/NSC_142_result.json
2025-12-06 11:59:34,655 - INFO - ============================================================
2025-12-06 11:59:34,655 - INFO - DARA XRD Analysis: NSC_145
2025-12-06 11:59:34,655 - INFO - Mode: phase_search
2025-12-06 11:59:34,655 - INFO - ============================================================
2025-12-06 11:59:34,655 - INFO - 
[1/4] Loading experiment data from Parquet...
2025-12-06 11:59:34,709 - INFO -   ✓ Loaded 8301 XRD data points
2025-12-06 11:59:34,709 - INFO -   ✓ Target formula: Na3.3Al2.0(PO4)3.0
2025-12-06 11:59:34,709 - INFO -   ✓ Chemical system: Al-Na-O-P
2025-12-06 11:59:34,709 - INFO -   ✓ Elements: ['P', 'O', 'Na', 'Al']
2025-12-06 11:59:34,709 - INFO - 
[2/4] Exporting XRD pattern to XY format...
2025-12-06 11:59:34,789 - INFO - Exported 8301 points to /Users/silen/Downloads/A-Lab_Samples/data/xrd_creation/results/NSC_145.xy
2025-12-06 11:59:34,789 - INFO -   ✓ Saved to /Users/silen/Downloads/A-Lab_Samples/data/xrd_creation/results/NSC_145.xy
2025-12-06 11:59:34,789 - INFO - 
[3/4] Getting reference CIF structures...
2025-12-06 11:59:34,789 - INFO - Using 105 cached CIFs for Al-Na-O-P
2025-12-06 11:59:34,789 - INFO -   ✓ Found 105 reference structures
2025-12-06 11:59:34,789 - INFO - 
[4/4] Running DARA phase_search...
2025-12-06 11:59:34,789 - INFO -   This may take 1-5 minutes...
2025-12-06 11:59:34,789 - INFO - Running phase search with 105 reference phases...
2025-12-06 11:59:34,789 - INFO -   Pattern: /Users/silen/Downloads/A-Lab_Samples/data/xrd_creation/results/NSC_145.xy
2025-12-06 11:59:34,789 - INFO -   2θ range: 10° - 80°
2025-12-06 11:59:37,338 - ERROR -   ✗ DARA analysis failed: No peaks are detected in the pattern.
2025-12-06 11:59:37,339 - INFO - ============================================================
2025-12-06 11:59:37,339 - INFO - DARA XRD Analysis: NSC_146
2025-12-06 11:59:37,339 - INFO - Mode: phase_search
2025-12-06 11:59:37,339 - INFO - ============================================================
2025-12-06 11:59:37,339 - INFO - 
[1/4] Loading experiment data from Parquet...
2025-12-06 11:59:37,372 - INFO -   ✓ Loaded 8301 XRD data points
2025-12-06 11:59:37,372 - INFO -   ✓ Target formula: Na5.5Zn2.0(PO4)3.0
2025-12-06 11:59:37,372 - INFO -   ✓ Chemical system: Na-O-P-Zn
2025-12-06 11:59:37,372 - INFO -   ✓ Elements: ['P', 'O', 'Na', 'Zn']
2025-12-06 11:59:37,372 - INFO - 
[2/4] Exporting XRD pattern to XY format...
2025-12-06 11:59:37,460 - INFO - Exported 8301 points to /Users/silen/Downloads/A-Lab_Samples/data/xrd_creation/results/NSC_146.xy
2025-12-06 11:59:37,460 - INFO -   ✓ Saved to /Users/silen/Downloads/A-Lab_Samples/data/xrd_creation/results/NSC_146.xy
2025-12-06 11:59:37,460 - INFO - 
[3/4] Getting reference CIF structures...
2025-12-06 11:59:37,460 - INFO - Using 68 cached CIFs for Na-O-P-Zn
2025-12-06 11:59:37,460 - INFO -   ✓ Found 68 reference structures
2025-12-06 11:59:37,460 - INFO - 
[4/4] Running DARA phase_search...
2025-12-06 11:59:37,460 - INFO -   This may take 1-5 minutes...
2025-12-06 11:59:37,460 - INFO - Running phase search with 68 reference phases...
2025-12-06 11:59:37,460 - INFO -   Pattern: /Users/silen/Downloads/A-Lab_Samples/data/xrd_creation/results/NSC_146.xy
2025-12-06 11:59:37,460 - INFO -   2θ range: 10° - 80°
2025-12-06 11:59:49,083 - INFO - 
============================================================
2025-12-06 11:59:49,084 - INFO - ✓ ANALYSIS COMPLETE
2025-12-06 11:59:49,084 - INFO - ============================================================
2025-12-06 11:59:49,084 - INFO -   Rwp: 31.85%
2025-12-06 11:59:49,084 - INFO -   Rp:  20.50%
2025-12-06 11:59:49,084 - INFO -   Phases identified: 1
2025-12-06 11:59:49,084 - INFO -     1. Na_194_(cod_9011000)-0
2025-12-06 11:59:49,084 - INFO -        Spacegroup: P6_3/m2/m2/c
2025-12-06 11:59:49,084 - INFO -        Weight fraction: 15.8%
2025-12-06 11:59:49,084 - INFO - 
📄 Results saved to: /Users/silen/Downloads/A-Lab_Samples/data/xrd_creation/results/NSC_143_result.json
2025-12-06 11:59:49,085 - INFO - ============================================================
2025-12-06 11:59:49,085 - INFO - DARA XRD Analysis: NSC_147
2025-12-06 11:59:49,085 - INFO - Mode: phase_search
2025-12-06 11:59:49,085 - INFO - ============================================================
2025-12-06 11:59:49,085 - INFO - 
[1/4] Loading experiment data from Parquet...
2025-12-06 11:59:49,135 - INFO -   ✓ Loaded 8301 XRD data points
2025-12-06 11:59:49,135 - INFO -   ✓ Target formula: Na3.3La2.0(PO4)3.0
2025-12-06 11:59:49,135 - INFO -   ✓ Chemical system: La-Na-O-P
2025-12-06 11:59:49,135 - INFO -   ✓ Elements: ['P', 'O', 'Na', 'La']
2025-12-06 11:59:49,135 - INFO - 
[2/4] Exporting XRD pattern to XY format...
2025-12-06 11:59:49,246 - INFO - Exported 8301 points to /Users/silen/Downloads/A-Lab_Samples/data/xrd_creation/results/NSC_147.xy
2025-12-06 11:59:49,246 - INFO -   ✓ Saved to /Users/silen/Downloads/A-Lab_Samples/data/xrd_creation/results/NSC_147.xy
2025-12-06 11:59:49,246 - INFO - 
[3/4] Getting reference CIF structures...
2025-12-06 11:59:49,247 - INFO - Downloading CIFs for La-Na-O-P from COD...
2025-12-06 11:59:54,808 - INFO - Downloaded 53 CIF files
2025-12-06 11:59:54,811 - INFO -   ✓ Found 53 reference structures
2025-12-06 11:59:54,811 - INFO - 
[4/4] Running DARA phase_search...
2025-12-06 11:59:54,811 - INFO -   This may take 1-5 minutes...
2025-12-06 11:59:54,811 - INFO - Running phase search with 53 reference phases...
2025-12-06 11:59:54,811 - INFO -   Pattern: /Users/silen/Downloads/A-Lab_Samples/data/xrd_creation/results/NSC_147.xy
2025-12-06 11:59:54,811 - INFO -   2θ range: 10° - 80°
2025-12-06 12:00:28,368 - INFO - 
============================================================
2025-12-06 12:00:28,368 - INFO - ✓ ANALYSIS COMPLETE
2025-12-06 12:00:28,368 - INFO - ============================================================
2025-12-06 12:00:28,369 - INFO -   Rwp: 39.85%
2025-12-06 12:00:28,369 - INFO -   Rp:  31.59%
2025-12-06 12:00:28,369 - INFO -   Phases identified: 2
2025-12-06 12:00:28,369 - INFO -     1. Na2O2_225_(cod_2310821)-None
2025-12-06 12:00:28,369 - INFO -        Spacegroup: F4/m-32/m
2025-12-06 12:00:28,369 - INFO -        Weight fraction: 27.1%
2025-12-06 12:00:28,369 - INFO -     2. ZnO_186_(cod_9004178)-0
2025-12-06 12:00:28,369 - INFO -        Spacegroup: P6_3mc
2025-12-06 12:00:28,369 - INFO -        Weight fraction: 5.6%
2025-12-06 12:00:28,369 - INFO - 
📄 Results saved to: /Users/silen/Downloads/A-Lab_Samples/data/xrd_creation/results/NSC_146_result.json
2025-12-06 12:00:28,370 - INFO - ============================================================
2025-12-06 12:00:28,370 - INFO - DARA XRD Analysis: NSC_148
2025-12-06 12:00:28,370 - INFO - Mode: phase_search
2025-12-06 12:00:28,370 - INFO - ============================================================
2025-12-06 12:00:28,370 - INFO - 
[1/4] Loading experiment data from Parquet...
2025-12-06 12:00:28,428 - INFO -   ✓ Loaded 8301 XRD data points
2025-12-06 12:00:28,428 - INFO -   ✓ Target formula: Na4.4Hf2.0(SiO4)3.0
2025-12-06 12:00:28,428 - INFO -   ✓ Chemical system: Hf-Na-O-Si
2025-12-06 12:00:28,428 - INFO -   ✓ Elements: ['Si', 'O', 'Na', 'Hf']
2025-12-06 12:00:28,428 - INFO - 
[2/4] Exporting XRD pattern to XY format...
2025-12-06 12:00:28,550 - INFO - Exported 8301 points to /Users/silen/Downloads/A-Lab_Samples/data/xrd_creation/results/NSC_148.xy
2025-12-06 12:00:28,550 - INFO -   ✓ Saved to /Users/silen/Downloads/A-Lab_Samples/data/xrd_creation/results/NSC_148.xy
2025-12-06 12:00:28,550 - INFO - 
[3/4] Getting reference CIF structures...
2025-12-06 12:00:28,550 - INFO - Downloading CIFs for Hf-Na-O-Si from COD...
2025-12-06 12:00:40,216 - INFO - Downloaded 140 CIF files
2025-12-06 12:00:40,219 - INFO -   ✓ Found 140 reference structures
2025-12-06 12:00:40,219 - INFO - 
[4/4] Running DARA phase_search...
2025-12-06 12:00:40,219 - INFO -   This may take 1-5 minutes...
2025-12-06 12:00:40,219 - INFO - Running phase search with 140 reference phases...
2025-12-06 12:00:40,219 - INFO -   Pattern: /Users/silen/Downloads/A-Lab_Samples/data/xrd_creation/results/NSC_148.xy
2025-12-06 12:00:40,219 - INFO -   2θ range: 10° - 80°
